Repository: HMI-VMC-TE/HMI-VMC-Apps

# HMI-VMC-Apps
Virtual Manufacturing &amp; Costing (Simufact &amp; FTI) apps
vmc.te.mi@hexagon.com

## Automation is crucial in simulating complex problems such as forming, joining, welding and additive manufacturing.

1.Resource Allocation: By automating routine tasks, engineers can focus on more strategic or innovative aspects of product development, such as interpreting results, refining designs, or planning future tests.

2.Efficiency and Speed: Simulations in CAE often involve multiple steps, iterations, and large datasets.

File: Simufact Welding/HeatSource/Modules/ESAB_filler_database.csv (part 3 of 3)
Material,STEEL,Process type,SMAW,,,,,,,
Elements,C,Mn,Si,,,,,,,
wt%,0.07,0.5,0.4,,,,,,,
Diameter [mm],Current [A],Voltage [V],kg weld metal/kg electrodes,Number of electrodes/kg weld metal, Fusion time per electrode at 90% I max [s], Deposition rate 90% I max [kg/h],,,,
wt%,0.1,1.6,0.4,20.7,25.8,0.1,0.05,,,
Diameter [mm],Current [A],Voltage [V],Wire Feed Speed [m/min],Deposition Rate [kg/h], Efficiency [%],,,,,
0.8,50-140,16-22,3.4-11,0.8-2.7,,,,,,
1,80-190,16-24,2.9-8.4,1.1-3.1,,,,,,
1.2,180-280,20-28,4.9-8.5,2.6-4.5,,,,,,
1.6,230-350,24-28,3.2-5.5,3-5.2,,,,,,
,,,,,,,,,,
Name,OK Autrod 312,,,,,,,,,
Material,STAINLESS STEEL,Process type,SAW,,,,,,,
Elements,C,Mn,Si,Ni,Cr,Mo,Cu,,,
wt%,0.1,1.6,0.4,8.8,30.7,0.2,0.14,,,
Diameter [mm],Current [A],Voltage [V],Wire Feed Speed [m/min],Deposition Rate [kg/h], Efficiency [%],,,,,
0.8,50-140,16-22,3.4-11,0.8-2.7,,,,,,
1,80-190,16-24,2.9-8.4,1.1-3.1,,,,,,
1.2,180-280,20-28,4.9-8.5,2.6-4.5,,,,,,
,,,,,,,,,,
Name,OK Autrod 316L,,,,,,,,,
Material,STAINLESS STEEL,Process type,SAW,,,,,,,
Elements,C,Mn,Si,Ni,Cr,Mo,Cu,N,FN-WRC-92,
wt%,0.01,1.7,0.4,12,18.2,2.6,0.1,0.04,7,
Diameter [mm],Current [A],Voltage [V],Wire Feed Speed [m/min],Deposition Rate [kg/h], Efficiency [%],,,,,
0.8,55-160,15-24,4.0-17.0,1.0-4.1,,,,,,
0.9,55-160,15-24,4.0-17.0,1.0-4.1,,,,,,
1,80-240,15-28,4.0-16.0,1.5-6.0,,,,,,
1.14,80-240,15-28,4.0-16.0,1.5-6.0,,,,,,
1.2,100-300,15-29,3.0-14.0,1.6-7.5,,,,,,
,,,,,,,,,,
Name,OK Autrod 316LSi,,,,,,,,,
Material,STAINLESS STEEL,Process type,GMAW,,,,,,,
Elements,C,Mn,Si,Ni,Cr,Mo,Cu,Ferrite-FN,,
wt%,0.01,1.8,0.9,12.2,18.4,2.6,0.12,7,,
Diameter [mm],Current [A],Voltage [V],Wire Feed Speed [m/min],Deposition Rate [kg/h], Efficiency [%],,,,,
0.8,55-160,24,4.0-17.0,1.0-4.1,,,,,,
0.9,65-220,15-28,3.5-18.0,1.1-5.4,,,,,,
1,80-240,15-28,4.0-16.0,1.5-6.0,,,,,,
1.2,100-300,15-29,3.0-14.0,1.6-7.5,,,,,,
1.6,230-375,23-31,5.5-9.0,5.2-8.6,,,,,,
,,,,,,,,,,
Name,OK Autrod 16.38,,,,,,,,,
Material,STAINLESS STEEL,Process type,SAW,,,,,,,
Elements,C,Mn,Si,Ni,Cr,Mo,N,,,
wt%,0.01,6.9,0.4,16.5,19.9,3,0.18,,,
Diameter [mm],Current [A],Voltage [V],Wire Feed Speed [m/min],Deposition Rate [kg/h], Efficiency [%],,,,,
1,80-190,16-24,2.9-8.4,1.1-3.1,,,,,,
1.2,180-280,20-28,4.9-8.5,2.6-4.5,,,,,,
,,,,,,,,,,
Name,OK Autrod 317L,,,,,,,,,
Material,STAINLESS STEEL,Process type,SAW,,,,,,,
Elements,C,Mn,Si,Ni,Cr,Mo,Cu,N,FN-WRC-92,
wt%,0.01,1.4,0.4,13.6,18.9,3.6,0.05,0.05,7,
Diameter [mm],Current [A],Voltage [V],Wire Feed Speed [m/min],Deposition Rate [kg/h], Efficiency [%],,,,,
0.8,50-140,16-22,3.4-11,0.8-2.7,,,,,,
1,80-190,16-24,2.6-7.1,0.9-2.7,,,,,,
1.2,180-280,20-28,4.9-8.5,2.6-4.5,,,,,,
1.6,230-350,24-28,3.2-5.5,3-5.2,,,,,,
,,,,,,,,,,
Name,OK Autrod 318Si,,,,,,,,,
Material,STAINLESS STEEL,Process type,GMAW,,,,,,,
Elements,C,Mn,Si,Ni,Cr,Mo,Cu,Nb,Ferrite-FN,
wt%,0.05,1.7,0.8,11.9,18.8,2.6,0.1,0.5,6,
Diameter [mm],Current [A],Voltage [V],Wire Feed Speed [m/min],Deposition Rate [kg/h], Efficiency [%],,,,,
0.8,55-160,15-24,4.0-17.0,1.0-4.1,,,,,,
1,80-240,15-28,4.0-16.0,1.5-6.0,,,,,,
1.2,100-300,15-29,3.0-14.0,1.6-7.5,,,,,,
,,,,,,,,,,
Name,OK Autrod 347Si,,,,,,,,,
Material,STAINLESS STEEL,Process type,GMAW,,,,,,,
Elements,C,Mn,Si,Ni,Cr,Mo,Cu,Nb,Ferrite-FN,
wt%,0.04,1.7,0.7,9.8,19,0.1,0.1,0.6,7,
Diameter [mm],Current [A],Voltage [V],Wire Feed Speed [m/min],Deposition Rate [kg/h], Efficiency [%],,,,,
0.8,55-160,15-24,4.0-17.0,1.0-4.1,,,,,,
1,80-240,15-28,3.5-18.0,1.5-6.0,,,,,,
1.2,100-300,15-29,3.0-14.0,1.6-7.5,,,,,,
1.6,230-375,23-31,5.5-9.0,5.2-8.6,,,,,,
,,,,,,,,,,
Name,OK Autrod 385,,,,,,,,,
Material,STAINLESS STEEL,Process type,SAW,,,,,,,
Elements,C,Mn,Si,Ni,Cr,Mo,Cu,N,,
wt%,0.01,1.7,0.4,25,20,4.4,1.5,0.05,,
Diameter [mm],Current [A],Voltage [V],Wire Feed Speed [m/min],Deposition Rate [kg/h], Efficiency [%],,,,,
0.8,55-160,15-24,4.0-17.0,1.0-4.1,,,,,,
1,80-240,15-28,3.5-18.0,1.5-6.0,,,,,,
1.2,100-300,15-29,3.0-14.0,1.6-7.5,,,,,,
1.6,230-375,23-31,5.5-9.0,5.2-8.6,,,,,,
,,,,,,,,,,
Name,OK Autrod 2209,,,,,,,,,
Material,STAINLESS STEEL,Process type,SAW,,,,,,,
Elements,C,Mn,Si,Ni,Cr,Mo,N,,,
wt%,0.01,1.5,0.5,8.5,22.7,3.2,0.17,,,
Diameter [mm],Current [A],Voltage [V],Wire Feed Speed [m/min],Deposition Rate [kg/h], Efficiency [%],,,,,
0.8,50-140,16-22,3.4-11,0.8-2.7,,,,,,
1,80-190,16-24,2.9-8.4,1.1-3.1,,,,,,
1.2,180-280,20-28,4.9-8.5,2.6-4.5,,,,,,
1.6,230-350,24-28,3.2-5.5,3-5.2,,,,,,
,,,,,,,,,,
Name,OK Autrod 2307,,,,,,,,,
Material,STAINLESS STEEL,Process type,SAW,,,,,,,
Elements,C,Mn,Si,Ni,Cr,Mo,Cu,N,,
wt%,0.01,1.4,0.5,7.1,23.2,3.2,0.2,0.15,,
Diameter [mm],Current [A],Voltage [V],Wire Feed Speed [m/min],Deposition Rate [kg/h], Efficiency [%],,,,,
1,80-190,16-24,2.9-8.4,1.1-3.1,,,,,,
1.2,180-280,20-28,4.9-8.5,2.6-4.5,,,,,,
,,,,,,,,,,
Name,OK Autrod 2509,,,,,,,,,
Material,STAINLESS STEEL,Process type,SAW,,,,,,,
Elements,C,Mn,Si,Ni,Cr,Mo,N,,,
wt%,0.01,0.4,0.4,9.4,25.2,3.9,0.24,,,
Diameter [mm],Current [A],Voltage [V],Wire Feed Speed [m/min],Deposition Rate [kg/h], Efficiency [%],,,,,
1,80-190,16-24,2.9-8.4,1.1-3.1,,,,,,
1.2,180-280,20-28,4.9-8.5,2.6-4.5,,,,,,
,,,,,,,,,,
Name,OK Autrod 409Nb,,,,,,,,,
Material,STAINLESS STEEL,Process type,GMAW,,,,,,,
Elements,C,Mn,Si,Ni,Cr,Mo,Cu,Nb,,
wt%,0.03,0.5,0.7,0.3,11.3,0.1,0.02,0.5,,
Diameter [mm],Current [A],Voltage [V],Wire Feed Speed [m/min],Deposition Rate [kg/h], Efficiency [%],,,,,
1,80-190,16-24,2.9-8.4,1.1-3.1,,,,,,
1.2,180-280,20-28,4.9-8.5,2.6-4.5,,,,,,
,,,,,,,,,,
Name,OK Autrod 410NiMo,,,,,,,,,
Material,STAINLESS STEEL,Process type,SAW,,,,,,,
Elements,C,Mn,Si,Ni,Cr,Mo,Cu,,,
wt%,0.02,0.5,0.4,4.2,12.4,0.6,0.1,,,
Diameter [mm],Current [A],Voltage [V],Wire Feed Speed [m/min],Deposition Rate [kg/h], Efficiency [%],,,,,
0.8,50-140,16-22,3.4-11,0.8-2.7,,,,,,
1,80-190,16-24,2.9-8.4,1.1-3.1,,,,,,
1.2,180-280,20-28,4.9-8.5,2.6-4.5,,,,,,
,,,,,,,,,,
Name,OK Autrod 430LNb,,,,,,,,,
Material,STAINLESS STEEL,Process type,GMAW,,,,,,,
Elements,C,Mn,Si,Ni,Cr,Mo,Cu,Nb,,
wt%,0.01,0.5,0.5,0.2,18.5,0.06,0.1,0.45,,
Diameter [mm],Current [A],Voltage [V],Wire Feed Speed [m/min],Deposition Rate [kg/h], Efficiency [%],,,,,
0.8,50-140,16-22,3.4-11,0.8-2.7,,,,,,
1.2,180-280,20-28,4.9-8.5,2.6-4.5,,,,,,
,,,,,,,,,,
Name,OK Autrod 430Ti,,,,,,,,,
Material,STAINLESS STEEL,Process type,GMAW,,,,,,,
Elements,C,Mn,Si,Ni,Cr,Mo,Cu,Ti,,
wt%,0.07,0.5,0.9,0.3,17.6,0.05,0.1,0.4,,
Diameter [mm],Current [A],Voltage [V],Wire Feed Speed [m/min],Deposition Rate [kg/h], Efficiency [%],,,,,
1,80-190,16-24,2.9-8.4,1.1-3.1,,,,,,
1.2,180-280,20-28,4.9-8.5,2.6-4.5,,,,,,
1.6,230-350,24-28,3.2-5.5,3-5.2,,,,,,
,,,,,,,,,,
Name,OK Autrod 430LNbTi,,,,,,,,,
Material,STAINLESS STEEL,Process type,GMAW,,,,,,,
Elements,C,Mn,Si,Ni,Cr,Mo,Cu,Ti,,
wt%,0.01,0.5,0.5,0.2,18.5,0.06,0.1,0.2,,
Diameter [mm],Current [A],Voltage [V],Wire Feed Speed [m/min],Deposition Rate [kg/h], Efficiency [%],,,,,
1.2,180-280,20-28,4.9-8.5,2.6-4.5,,,,,,
,,,,,,,,,,
Name,OK Autrod Ni-1,,,,,,,,,
Material,NICKEL,Process type,GMAW,,,,,,,
Elements,C,Mn,Si,Ni,Al,Cu,Fe,Ti,,
wt%,0.01,0.4,0.5,96,0.06,0.01,0.04,3.1,,
Diameter [mm],Current [A],Voltage [V],Wire Feed Speed [m/min],Deposition Rate [kg/h], Efficiency [%],,,,,
1,100-200,21-27,13-Jun,2.5-5.5,,,,,,
,,,,,,,,,,
Name,OK Autrod NiCr-3,,,,,,,,,
Material,NICKEL,Process type,SAW,,,,,,,
Elements,C,Mn,Si,Ni,Cr,Fe,Nb+Ta,,,
wt%,0.04,3,0.2,bal,20,1.3,2.5,,,
Diameter [mm],Current [A],Voltage [V],Wire Feed Speed [m/min],Deposition Rate [kg/h], Efficiency [%],,,,,
0.8,70-190,20-27,18-May,1.3-4.8,,,,,,
1,100-200,21-27,13-Jun,2.5-5.5,,,,,,
1.2,160-280,24-30,10-Jun,3.6-6,,,,,,
,,,,,,,,,,
Name,OK Autrod NiCrMo-3,,,,,,,,,
Material,NICKEL,Process type,SAW,,,,,,,
Elements,C,Mn,Si,Ni,Cr,Mo,Fe,Nb+Ta,,
wt%,0.02,0.04,0.06,bal,22.7,8.6,0.3,3.5,,
Diameter [mm],Current [A],Voltage [V],Wire Feed Speed [m/min],Deposition Rate [kg/h], Efficiency [%],,,,,
0.9,80-190,20-27,16-May,2-4.2,,,,,,
1,100-200,21-27,13-Jun,2.5-5.5,,,,,,
1.14,130-240,22-28,12-Jun,3-5.7,,,,,,
1.2,160-280,24-30,10-Jun,3.6-6,,,,,,
1.6,200-350,25-32,8-Apr,4.3-8.6,,,,,,
,,,,,,,,,,
Name,OK Autrod NiFeCr-1,,,,,,,,,
Material,NICKEL,Process type,GMAW,,,,,,,
Elements,C,Mn,Si,Ni,Cr,Mo,Cu,Fe,Ti,
wt%,0.01,0.5,0.3,bal,21,3,2.3,24,0.7,
Diameter [mm],Current [A],Voltage [V],Wire Feed Speed [m/min],Deposition Rate [kg/h], Efficiency [%],,,,,
1.14,130-240,22-28,12-Jun,3-5.7,,,,,,
,,,,,,,,,,
Name,OK Autrod NiCrMo-4,,,,,,,,,
Material,NICKEL,Process type,SAW,,,,,,,
Elements,C,Mn,Si,Ni,Cr,Mo,Fe,W,,
wt%,0.01,0.45,0.05,Bal.,15.5,16.1,5.8,3.5,,
Diameter [mm],Current [A],Voltage [V],Wire Feed Speed [m/min],Deposition Rate [kg/h], Efficiency [%],,,,,
1,100-200,21-27,13-Jun,2.5-5.5,,,,,,
1.2,160-280,24-30,10-Jun,3.6-6,,,,,,
,,,,,,,,,,
Name,OK Autrod NiCrMo-13,,,,,,,,,
Material,NICKEL,Process type,SAW,,,,,,,
Elements,C,Mn,Si,Ni,Cr,Mo,Al,Fe,,
wt%,0.01,0.2,0.1,61,23,16,0.3,1,,
Diameter [mm],Current [A],Voltage [V],Wire Feed Speed [m/min],Deposition Rate [kg/h], Efficiency [%],,,,,
1,100-200,21-27,13-Jun,2.5-5.5,,,,,,
1.2,160-280,24-30,10-Jun,3.6-6,,,,,,
1.6,200-350,25-32,8-Apr,4.3-8.6,,,,,,
,,,,,,,,,,
Name,OK Autrod NiCu-7,,,,,,,,,
Material,NICKEL,Process type,GMAW,,,,,,,
Elements,C,Mn,Si,Ni,Al,Cu,Fe,Nb+Ta,Ti,
wt%,0.03,3,0.3,64,0.03,28,2,<0.5,2,
Diameter [mm],Current [A],Voltage [V],Wire Feed Speed [m/min],Deposition Rate [kg/h], Efficiency [%],,,,,
1.2,160-280,24-30,10-Jun,3.6-6,,,,,,
,,,,,,,,,,
Name,OK Autrod 19.12,,,,,,,,,
Material,COPPER,Process type,GMAW,,,,,,,
Elements,Mn,Si,Cu,Fe,,,,,,
wt%,0.2,0.2,Bal,0.05,,,,,,
Diameter [mm],Current [A],Voltage [V],Wire Feed Speed [m/min],Deposition Rate [kg/h], Efficiency [%],,,,,
0.8,60-165,13-17.5,13-Apr,,,,,,,
1,80-210,12.5-18,12-Apr,,,,,,,
1.2,150-320,16-29,5-11.5,,,,,,,
,,,,,,,,,,
Name,OK Autrod 19.30,,,,,,,,,
Material,COPPER,Process type,GMAW,,,,,,,
Elements,Mn,Si,Cu,Fe,Sn,Zn,,,,
wt%,0.9,3,96,0.05,0.01,0.05,,,,
Diameter [mm],Current [A],Voltage [V],Wire Feed Speed [m/min],Deposition Rate [kg/h], Efficiency [%],,,,,
0.8,60-165,13-17.5,4.0-13.0,,,,,,,
1,80-210,12.5-18,4.0-12.0,,,,,,,
1.2,150-320,16-29,5-11.5,,,,,,,
,,,,,,,,,,
Name,OK Autrod CuSi Laser,,,,,,,,,
Material,COPPER,Process type,GMAW,,,,,,,
Elements,Mn,Si,Cu,Fe,Sn,Zn,,,,
wt%,0.9,2.85,96,0.05,0,0.05,,,,
Diameter [mm],Current [A],Voltage [V],Wire Feed Speed [m/min],Deposition Rate [kg/h], Efficiency [%],,,,,
1,80-210,12.5-18,12-Apr,,,,,,,
1.2,150-320,16-29,5-11.5,,,,,,,
,,,,,,,,,,
Name,OK Autrod 19.40,,,,,,,,,
Material,COPPER,Process type,GMAW,,,,,,,
Elements,Mn,Si,Al,Cu,Fe,Pb,Zn,,,
wt%,0.3,0.1,7,Bal,0.4,0.01,0.1,,,
Diameter [mm],Current [A],Voltage [V],Wire Feed Speed [m/min],Deposition Rate [kg/h], Efficiency [%],,,,,
0.8,60-165,13-17.5,4.0-13.0,,,,,,,
1,80-210,12.5-18,4.0-12.0,,,,,,,
1.2,150-320,16-29,5.0-11.5,,,,,,,
,,,,,,,,,,
Name,OK Autrod 19.41,,,,,,,,,
Material,COPPER,Process type,GMAW,,,,,,,
Elements,Mn,Si,Ni,Al,Cu,Fe,Zn,,,
wt%,2,0.05,2,8,85,2.5,0.04,,,
Diameter [mm],Current [A],Voltage [V],Wire Feed Speed [m/min],Deposition Rate [kg/h], Efficiency [%],,,,,
1.2,150-320,16-29,5-11.5,,,,,,,
,,,,,,,,,,
Name,OK Autrod 19.46,,,,,,,,,
Material,COPPER,Process type,GMAW,,,,,,,
Elements,Mn,Ni,Al,Fe,,,,,,
wt%,13,2,8,2.5,,,,,,
Diameter [mm],Current [A],Voltage [V],Wire Feed Speed [m/min],Deposition Rate [kg/h], Efficiency [%],,,,,
1.2,150-320,16-29,5-11.5,,,,,,,
,,,,,,,,,,
Name,OK Autrod 19.49,,,,,,,,,
Material,COPPER,Process type,GMAW,,,,,,,
Elements,C,Mn,Si,Ni,Cu,Fe,,,,
wt%,0.02,0.7,0.05,31,Bal,0.5,,,,
Diameter [mm],Current [A],Voltage [V],Wire Feed Speed [m/min],Deposition Rate [kg/h], Efficiency [%],,,,,
0.8,60-165,13-17.5,13-Apr,,,,,,,
1,80-210,12.5-18,12-Apr,,,,,,,
1.2,150-320,16-29,5-11.5,,,,,,,
,,,,,,,,,,
Name,OK Autrodur 38 G M,,,,,,,,,
Material,HARDFACING,Process type,GMAW,,,,,,,
Elements,C,Mn,Si,Cr,Ti,,,,,
wt%,0.69,1.92,0.49,1,0.2,,,,,
Diameter [mm],Current [A],Voltage [V],Wire Feed Speed [m/min],Deposition Rate [kg/h], Efficiency [%],,,,,
1,80-280,18-28,2.7-14.7,1-5.4,,,,,,
1.2,120-350,20-33,2.7-12.4,1.5-6.6,,,,,,
,,,,,,,,,,
Name,OK Autrodur 56 G M,,,,,,,,,
Material,HARDFACING,Process type,GMAW,,,,,,,
Elements,C,Mn,Si,Cr,,,,,,
wt%,0.44,0.4,3.02,9.24,,,,,,
Diameter [mm],Current [A],Voltage [V],Wire Feed Speed [m/min],Deposition Rate [kg/h], Efficiency [%],,,,,
1,80-280,18-28,2.7-14.7,1-5.4,,,,,,
1.2,120-350,20-33,2.7-12.4,1.5-6.6,,,,,,
1.6,225-480,26-38,3.1-8.1,3.3-0,,,,,,
,,,,,,,,,,
Name,OK Autrodur 58 G M,,,,,,,,,
Material,HARDFACING,Process type,GMAW,,,,,,,
Elements,C,Mn,Si,Cr,,,,,,
wt%,1.04,1.87,0.48,1.82,,,,,,
Diameter [mm],Current [A],Voltage [V],Wire Feed Speed [m/min],Deposition Rate [kg/h], Efficiency [%],,,,,
1,80-280,18-28,2.7-14.7,1-5.4,,,,,,
1.2,120-350,20-33,2.7-12.4,1.5-6.6,,,,,,
,,,,,,,,,,
Name,Dual Shield 7100 Ultra,,,,,,,,,
Material,STEEL,Process type,FCAW,,,,,,,
Elements,C,Mn,Si,,,,,,,
wt%,0.038,1.3,0.55,,,,,,,
Diameter [mm],Current [A],Voltage [V],Wire Feed Speed [m/min],Deposition Rate [kg/h], Efficiency [%],,,,,
1.2,140-330,22-34,5.1-15.2,1.7-5.3,,,,,,
1.4,155-390,23-35,4.5-14.0,2.2-6.8,,,,,,
1.6,170-460,24-36,3.8-12.7,2.5-8.3,,,,,,
,,,,,,,,,,
Name,FILARC PZ6111,,,,,,,,,
Material,STEEL,Process type,FCAW,,,,,,,
Elements,C,Mn,Si,Ni,,,,,,
wt%,0.062,1.07,0.53,0.7,,,,,,
Diameter [mm],Current [A],Voltage [V],Wire Feed Speed [m/min],Deposition Rate [kg/h], Efficiency [%],,,,,
1.2,150-350,27-38,5.8-20.7,2.1-7.5,,,,,,
1.4,150-350,26-36,3.4-12.0,1.8-6.3,,,,,,
1.6,150-450,24-40,2.8-12.4,1.6-8.1,,,,,,
,,,,,,,,,,
Name,FILARC PZ6111HS,,,,,,,,,
Material,STEEL,Process type,FCAW,,,,,,,
Elements,C,Mn,Si,Ni,,,,,,
wt%,0.052,1.04,0.53,0.7,,,,,,
Diameter [mm],Current [A],Voltage [V],Wire Feed Speed [m/min],Deposition Rate [kg/h], Efficiency [%],,,,,
1.6,250-450,26-40,6.5-19.1,4.0-12.1,,,,,,
,,,,,,,,,,
Name,FILARC PZ6113,,,,,,,,,
Material,STEEL,Process type,FCAW,,,,,,,
Elements,C,Mn,Si,,,,,,,
wt%,0.06,1.2,0.4,,,,,,,
Diameter [mm],Current [A],Voltage [V],Wire Feed Speed [m/min],Deposition Rate [kg/h], Efficiency [%],,,,,
1.2,150-350,23-35,5.8-20.7,2.1-7.5,,,,,,
1.4,150-350,22-34,3.3-11.6,1.8-6.3,,,,,,
1.6,150-450,22-36,2.8-12.4,1.8-8.1,,,,,,
,,,,,,,,,,
Name,FILARC PZ6113S,,,,,,,,,
Material,STEEL,Process type,FCAW,,,,,,,
Elements,C,Mn,Si,,,,,,,
wt%,0.065,1.27,0.43,,,,,,,
Diameter [mm],Current [A],Voltage [V],Wire Feed Speed [m/min],Deposition Rate [kg/h], Efficiency [%],,,,,
1.2,150-350,27-38,5.8-20.7,2.1-7.5,,,,,,
,,,,,,,,,,
Name,OK Tubrod 15.00,,,,,,,,,
Material,Unknown,Process type,Unknown,,,,,,,
Elements,C,Mn,Si,,,,,,,
wt%,0.06,1.44,0.7,,,,,,,
Diameter [mm],Current [A],Voltage [V],Wire Feed Speed [m/min],Deposition Rate [kg/h], Efficiency [%],,,,,
1,100-230,14-30,4.5-13.0,1.2-4.0,,,,,,
1.2,120-300,16-32,4.0-15.0,1.7-6.5,,,,,,
1.4,130-350,16-32,3.0-12.0,1.5-7.5,,,,,,
1.6,140-400,24-34,3.0-10.5,2.0-8.0,,,,,,
2.4,250-500,28-38,1.5-6.0,3.5-9.5,,,,,,
,,,,,,,,,,
Name,OK Tubrod 15.13,,,,,,,,,
Material,STEEL,Process type,FCAW,,,,,,,
Elements,C,Mn,Si,,,,,,,
wt%,0.059,1.33,0.63,,,,,,,
Diameter [mm],Current [A],Voltage [V],Wire Feed Speed [m/min],Deposition Rate [kg/h], Efficiency [%],,,,,
1.2,150-350,23-35,5.8-20.7,2.1-7.5,,,,,,
1.4,150-350,22-34,3.3-11.6,1.8-6.3,,,,,,
1.6,150-450,22-36,2.8-12.4,1.8-8.1,,,,,,
,,,,,,,,,,
Name,OK Tubrod 15.13 C,,,,,,,,,
Material,STEEL,Process type,FCAW,,,,,,,
Elements,C,Mn,Si,Ni,,,,,,
wt%,0.056,1.39,0.43,0.4,,,,,,
Diameter [mm],Current [A],Voltage [V],Wire Feed Speed [m/min],Deposition Rate [kg/h], Efficiency [%],,,,,
1.2,150-350,27-35,5.6-19.8,2.1-7.5,,,,,,
,,,,,,,,,,
Name,OK Tubrod 15.14,,,,,,,,,
Material,STEEL,Process type,FCAW,,,,,,,
Elements,C,Mn,Si,,,,,,,
wt%,0.05,1.3,0.54,,,,,,,
Diameter [mm],Current [A],Voltage [V],Wire Feed Speed [m/min],Deposition Rate [kg/h], Efficiency [%],,,,,
1.2,110-300,21-32,3.2-14.5,1.3-5.8,,,,,,
1.4,130-320,22-32,3.0-12.5,1.4-6.3,,,,,,
1.6,150-360,24-34,3.0-11.0,2.0-6.2,,,,,,
,,,,,,,,,,
Name,OK Tubrod 15.15,,,,,,,,,
Material,STEEL,Process type,FCAW,,,,,,,
Elements,C,Mn,Si,,,,,,,
wt%,0.05,1.31,0.31,,,,,,,
Diameter [mm],Current [A],Voltage [V],Wire Feed Speed [m/min],Deposition Rate [kg/h], Efficiency [%],,,,,
1.2,100-300,20-30,3.2-14.5,1.3-5.8,,,,,,
1.6,150-360,24-34,3.0-11.0,2.0-6.2,,,,,,
,,,,,,,,,,
Name,Vertomax 2MG,,,,,,,,,
Material,STEEL,Process type,FCAW,,,,,,,
Elements,C,Mn,Si,Ni,Mo,,,,,
wt%,0.068,1.28,0.38,0.7,0.16,,,,,
Diameter [mm],Current [A],Voltage [V],Wire Feed Speed [m/min],Deposition Rate [kg/h], Efficiency [%],,,,,
1.6,350-400,32-36,12.5-14.5,,,,,,,
2.4,420-480,32-34,13.0-13.8,,,,,,,
3.2,590-650,32-35,12.0-14.0,,,,,,,
,,,,,,,,,,
Name,Dual Shield 110C,,,,,,,,,
Material,STEEL,Process type,FCAW,,,,,,,
Elements,C,Mn,Si,Ni,Mo,,,,,
wt%,0.055,1.21,0.39,2.3,0.4,,,,,
Diameter [mm],Current [A],Voltage [V],Wire Feed Speed [m/min],Deposition Rate [kg/h], Efficiency [%],,,,,
1.2,100-300,21-32,3.2-14.5,1.3-5.8,,,,,,
,,,,,,,,,,
Name,Dual Shield 55,,,,,,,,,
Material,STEEL,Process type,FCAW,,,,,,,
Elements,C,Mn,Si,Ni,,,,,,
wt%,0.05,1.45,0.41,0.95,,,,,,
Diameter [mm],Current [A],Voltage [V],Wire Feed Speed [m/min],Deposition Rate [kg/h], Efficiency [%],,,,,
1.2,100-300,21-32,3.2-14.5,1.3-5.8,,,,,,
,,,,,,,,,,
Name,Dual Shield 62,,,,,,,,,
Material,STEEL,Process type,FCAW,,,,,,,
Elements,C,Mn,Si,Ni,,,,,,
wt%,0.061,1.58,0.41,1.5,,,,,,
Diameter [mm],Current [A],Voltage [V],Wire Feed Speed [m/min],Deposition Rate [kg/h], Efficiency [%],,,,,
1.2,100-300,21-32,3.2-14.5,1.3-5.8,,,,,,
,,,,,,,,,,
Name,Dual Shield 69,,,,,,,,,
Material,STEEL,Process type,FCAW,,,,,,,
Elements,C,Mn,Si,Ni,Mo,,,,,
wt%,0.095,1.25,0.34,2.8,0.4,,,,,
Diameter [mm],Current [A],Voltage [V],Wire Feed Speed [m/min],Deposition Rate [kg/h], Efficiency [%],,,,,
1.2,150-350,21-32,5.6-19.8,2.1-7.5,,,,,,
,,,,,,,,,,
Name,Dual Shield CrMo1,,,,,,,,,
Material,STEEL,Process type,FCAW,,,,,,,
Elements,C,Mn,Si,Cr,Mo,,,,,
wt%,0.06,0.9,0.35,1.29,0.54,,,,,
Diameter [mm],Current [A],Voltage [V],Wire Feed Speed [m/min],Deposition Rate [kg/h], Efficiency [%],,,,,
1.2,150-350,23-35,5.8-20.7,2.1-7.5,,,,,,
,,,,,,,,,,
Name,Dual Shield CrMo2,,,,,,,,,
Material,STEEL,Process type,FCAW,,,,,,,
Elements,C,Mn,Si,Cr,Mo,,,,,
wt%,0.06,0.84,0.33,2.26,0.94,,,,,
Diameter [mm],Current [A],Voltage [V],Wire Feed Speed [m/min],Deposition Rate [kg/h], Efficiency [%],,,,,
1.2,150-350,23-35,5.8-20.7,2.1-7.5,,,,,,
,,,,,,,,,,
Name,Dual Shield II 4130 SR,,,,,,,,,
Material,STEEL,Process type,FCAW,,,,,,,
Elements,C,Mn,Si,Ni,Cr,Mo,,,,
wt%,0.05,2,0.3,0.9,0.03,0.43,,,,
Diameter [mm],Current [A],Voltage [V],Wire Feed Speed [m/min],Deposition Rate [kg/h], Efficiency [%],,,,,
1.2,150-170,23-24,432,19,,,,,,
1.2,180-220,24-26,719,16,,,,,,
1.2,230-280,26-28,1016,16,,,,,,
,,,,,,,,,,
Name,Dual Shield II 81-K2,,,,,,,,,
Material,STEEL,Process type,FCAW,,,,,,,
Elements,C,Mn,Si,Ni,,,,,,
wt%,0.04,1.14,0.41,1.55,,,,,,
Diameter [mm],Current [A],Voltage [V],Wire Feed Speed [m/min],Deposition Rate [kg/h], Efficiency [%],,,,,
1.2,140-330,22-34,3.8-15.2,1.9-5.8,,,,,,
,,,,,,,,,,
Name,Dual Shield MoL,,,,,,,,,
Material,STEEL,Process type,FCAW,,,,,,,
Elements,C,Mn,Si,Mo,,,,,,
wt%,0.043,0.72,0.25,0.47,,,,,,
Diameter [mm],Current [A],Voltage [V],Wire Feed Speed [m/min],Deposition Rate [kg/h], Efficiency [%],,,,,
1.2,150-350,23-35,5.8-20.7,2.1-7.5,,,,,,
,,,,,,,,,,
Name,FILARC PZ6112,,,,,,,,,
Material,STEEL,Process type,FCAW,,,,,,,
Elements,C,Mn,Si,Ni,Cu,,,,,
wt%,0.065,1.07,0.66,0.66,0.42,,,,,
Diameter [mm],Current [A],Voltage [V],Wire Feed Speed [m/min],Deposition Rate [kg/h], Efficiency [%],,,,,
1.2,150-350,27-38,5.8-20.7,2.1-7.5,,,,,,
,,,,,,,,,,
Name,FILARC PZ6114,,,,,,,,,
Material,STEEL,Process type,FCAW,,,,,,,
Elements,C,Mn,Si,Ni,,,,,,
wt%,0.056,1.25,0.41,0.41,,,,,,
Diameter [mm],Current [A],Voltage [V],Wire Feed Speed [m/min],Deposition Rate [kg/h], Efficiency [%],,,,,
1.2,150-350,27-35,5.6-19.8,2.1-7.5,,,,,,
,,,,,,,,,,
Name,FILARC PZ6114S,,,,,,,,,
Material,STEEL,Process type,FCAW,,,,,,,
Elements,C,Mn,Si,Ni,,,,,,
wt%,0.06,1.39,0.43,0.4,,,,,,
Diameter [mm],Current [A],Voltage [V],Wire Feed Speed [m/min],Deposition Rate [kg/h], Efficiency [%],,,,,
1.2,150-350,27-35,5.6-19.8,2.1-7.5,,,,,,
,,,,,,,,,,
Name,FILARC PZ6115,,,,,,,,,
Material,STEEL,Process type,FCAW,,,,,,,
Elements,C,Mn,Si,Ni,,,,,,
wt%,0.054,1.06,0.39,2.36,,,,,,
Diameter [mm],Current [A],Voltage [V],Wire Feed Speed [m/min],Deposition Rate [kg/h], Efficiency [%],,,,,
1.2,150-350,27-35,5.6-19.8,2.1-7.5,,,,,,
,,,,,,,,,,
Name,FILARC PZ6116S,,,,,,,,,
Material,STEEL,Process type,FCAW,,,,,,,
Elements,C,Mn,Si,Ni,,,,,,
wt%,0.054,1.38,0.43,1.42,,,,,,
Diameter [mm],Current [A],Voltage [V],Wire Feed Speed [m/min],Deposition Rate [kg/h], Efficiency [%],,,,,
1.2,150-350,23-35,5.6-19.8,2.1-7.5,,,,,,
,,,,,,,,,,
Name,FILARC PZ6125,,,,,,,,,
Material,STEEL,Process type,FCAW,,,,,,,
Elements,C,Mn,Si,Ni,,,,,,
wt%,0.084,1.24,0.45,0.85,,,,,,
Diameter [mm],Current [A],Voltage [V],Wire Feed Speed [m/min],Deposition Rate [kg/h], Efficiency [%],,,,,
1,100-250,16-31,5.6-18.6,1.4-4.7,,,,,,
1.2,150-350,20-35,5.8-22.0,2.1-7.9,,,,,,
1.6,150-450,18-36,2.8-12.0,1.8-7.9,,,,,,
,,,,,,,,,,
Name,FILARC PZ6138,,,,,,,,,
Material,STEEL,Process type,FCAW,,,,,,,
Elements,C,Mn,Si,Ni,Cu,,,,,
wt%,0.04,1.1,0.33,0.93,0.021,,,,,
Diameter [mm],Current [A],Voltage [V],Wire Feed Speed [m/min],Deposition Rate [kg/h], Efficiency [%],,,,,
1.2,150-350,20-35,5.8-22.0,2.1-7.9,,,,,,
,,,,,,,,,,
Name,FILARC PZ6138SR,,,,,,,,,
Material,STEEL,Process type,FCAW,,,,,,,
Elements,C,Mn,Si,Ni,,,,,,
wt%,0.048,1.24,0.37,0.84,,,,,,
Diameter [mm],Current [A],Voltage [V],Wire Feed Speed [m/min],Deposition Rate [kg/h], Efficiency [%],,,,,
1.2,175-350,25-38,5.6-12.8,2.8-8.1,,,,,,
,,,,,,,,,,
Name,FILARC PZ6138S SR,,,,,,,,,
Material,STEEL,Process type,FCAW,,,,,,,
Elements,C,Mn,Si,Ni,,,,,,
wt%,0.05,1.2,0.3,0.9,,,,,,
Diameter [mm],Current [A],Voltage [V],Wire Feed Speed [m/min],Deposition Rate [kg/h], Efficiency [%],,,,,
1.2,175-350,25-38,5.6-12.8,2.8-8.1,,,,,,
,,,,,,,,,,
Name,FILARC PZ6148,,,,,,,,,
Material,STEEL,Process type,FCAW,,,,,,,
Elements,C,Mn,Si,Ni,Cr,Mo,,,,
wt%,0.075,1.67,0.47,2.18,0.48,0.48,,,,
Diameter [mm],Current [A],Voltage [V],Wire Feed Speed [m/min],Deposition Rate [kg/h], Efficiency [%],,,,,
1.2,150-350,20-35,5.8-22.0,2.1-7.9,,,,,,
,,,,,,,,,,
Name,FILARC PZ6222,,,,,,,,,
Material,STEEL,Process type,FCAW,,,,,,,
Elements,C,Mn,Si,Mo,,,,,,
wt%,0.036,0.76,0.41,0.47,,,,,,
Diameter [mm],Current [A],Voltage [V],Wire Feed Speed [m/min],Deposition Rate [kg/h], Efficiency [%],,,,,
1.2,150-350,27-35,5.6-19.8,2.1-7.5,,,,,,
,,,,,,,,,,
Name,OK Tubrod 15.06,,,,,,,,,
Material,Unknown,Process type,Unknown,,,,,,,
Elements,C,Mn,Si,Ni,,,,,,
wt%,0.084,1.24,0.45,0.85,,,,,,
Diameter [mm],Current [A],Voltage [V],Wire Feed Speed [m/min],Deposition Rate [kg/h], Efficiency [%],,,,,
1.2,150-350,20-35,5.8-22.0,2.1-7.9,,,,,,
1.6,150-450,18-36,2.8-12.0,1.8-7.9,,,,,,
,,,,,,,,,,
Name,OK Tubrod 15.09,,,,,,,,,
Material,Unknown,Process type,Unknown,,,,,,,
Elements,C,Mn,Si,Ni,Mo,,,,,
wt%,0.055,1.21,0.39,2.3,0.4,,,,,
Diameter [mm],Current [A],Voltage [V],Wire Feed Speed [m/min],Deposition Rate [kg/h], Efficiency [%],,,,,
1.2,150-350,21-32,5.6-19.8,2.1-7.5,,,,,,
,,,,,,,,,,
Name,OK Tubrod 15.11,,,,,,,,,
Material,STEEL,Process type,FCAW,,,,,,,
Elements,C,Mn,Si,Ni,,,,,,
wt%,0.04,0.86,0.32,2.2,,,,,,
Diameter [mm],Current [A],Voltage [V],Wire Feed Speed [m/min],Deposition Rate [kg/h], Efficiency [%],,,,,
1.2,110-300,21-32,3.2-14.5,1.3-5.8,,,,,,
,,,,,,,,,,
Name,OK Tubrod 15.17,,,,,,,,,
Material,STEEL,Process type,FCAW,,,,,,,
Elements,C,Mn,Si,Ni,,,,,,
wt%,0.05,1.15,0.34,0.96,,,,,,
Diameter [mm],Current [A],Voltage [V],Wire Feed Speed [m/min],Deposition Rate [kg/h], Efficiency [%],,,,,
1.2,110-300,21-32,3.2-14.5,1.3-5.8,,,,,,
1.6,150-360,24-34,3.0-11.0,2.0-6.2,,,,,,
,,,,,,,,,,
Name,OK Tubrod 15.19,,,,,,,,,
Material,STEEL,Process type,FCAW,,,,,,,
Elements,C,Mn,Si,Ni,,,,,,
wt%,0.05,1.45,0.41,1,,,,,,
Diameter [mm],Current [A],Voltage [V],Wire Feed Speed [m/min],Deposition Rate [kg/h], Efficiency [%],,,,,
1.2,100-300,21-32,3.2-14.5,1.3-5.8,,,,,,
,,,,,,,,,,
Name,OK Tubrod 15.20,,,,,,,,,
Material,STEEL,Process type,FCAW,,,,,,,
Elements,C,Mn,Si,Cr,Mo,,,,,
wt%,0.05,1.02,0.53,1.35,0.6,,,,,
Diameter [mm],Current [A],Voltage [V],Wire Feed Speed [m/min],Deposition Rate [kg/h], Efficiency [%],,,,,
1.2,120-300,16-32,4.0-15.0,1.7-6.5,,,,,,
,,,,,,,,,,
Name,OK Tubrod 15.21TS,,,,,,,,,
Material,STEEL,Process type,FCAW,,,,,,,
Elements,C,Mn,Si,Cr,Mo,,,,,
wt%,0.077,1.31,0.5,0.55,0.5,,,,,
Diameter [mm],Current [A],Voltage [V],Wire Feed Speed [m/min],Deposition Rate [kg/h], Efficiency [%],,,,,
2.4,250-500,28-38,1.5-2.5,3.5-9.5,,,,,,
,,,,,,,,,,
Name,OK Tubrod 15.22,,,,,,,,,
Material,STEEL,Process type,FCAW,,,,,,,
Elements,C,Mn,Si,Cr,Mo,,,,,
wt%,0.06,0.95,0.52,2.32,0.99,,,,,
Diameter [mm],Current [A],Voltage [V],Wire Feed Speed [m/min],Deposition Rate [kg/h], Efficiency [%],,,,,
1.2,120-300,16-32,4.0-15.0,1.7-6.5,,,,,,
,,,,,,,,,,
Name,OK Flux 10.62,,,,,,,,,
Material,Unknown,Process type,Unknown,,,,,,,
Elements,C,Mn,Si,Ni,Mo,,,,,
wt%,0.07,1.9,0.4,2.44,0.32,,,,,
Diameter [mm],Current [A],Voltage [V],Wire Feed Speed [m/min],Deposition Rate [kg/h], Efficiency [%],,,,,
2.4,250-500,28-38,1.5-2.5,3.5-9.5,,,,,,
3,300-700,28-38,2.5-5.5,6.0-12.5,,,,,,
3.2,350-750,28-38,2.5-5.0,5.5-13.5,,,,,,
4,450-900,28-40,2.0-5.5,7.0-18.0,,,,,,
,,,,,,,,,,
Name,Pipeweld 71T-1,,,,,,,,,
Material,STEEL,Process type,FCAW,,,,,,,
Elements,C,Mn,Si,,,,,,,
wt%,0.059,1.33,0.63,,,,,,,
Diameter [mm],Current [A],Voltage [V],Wire Feed Speed [m/min],Deposition Rate [kg/h], Efficiency [%],,,,,
1.2,150-350,23-35,5.8-20.7,2.1-7.5,,,,,,
,,,,,,,,,,
Name,Pipeweld 91T-1,,,,,,,,,
Material,STEEL,Process type,FCAW,,,,,,,
Elements,C,Mn,Si,Ni,Mo,,,,,
wt%,0.05,1.25,0.37,0.93,0.12,,,,,
Diameter [mm],Current [A],Voltage [V],Wire Feed Speed [m/min],Deposition Rate [kg/h], Efficiency [%],,,,,
1.2,100-300,21-32,3.2-14.5,1.3-5.8,,,,,,
,,,,,,,,,,
Name,Pipeweld 101T-1,,,,,,,,,
Material,STEEL,Process type,FCAW,,,,,,,
Elements,C,Mn,Si,Ni,Mo,,,,,
wt%,0.06,1.54,0.4,0.97,0.15,,,,,
Diameter [mm],Current [A],Voltage [V],Wire Feed Speed [m/min],Deposition Rate [kg/h], Efficiency [%],,,,,
1.2,100-300,21-32,3.2-14.5,1.3-5.8,,,,,,
,,,,,,,,,,
Name,Pipeweld 111T-1,,,,,,,,,
Material,STEEL,Process type,FCAW,,,,,,,
Elements,C,Mn,Si,Ni,Mo,,,,,
wt%,0.055,1.21,0.39,2.3,0.4,,,,,
Diameter [mm],Current [A],Voltage [V],Wire Feed Speed [m/min],Deposition Rate [kg/h], Efficiency [%],,,,,
1.2,150-350,21-32,5.6-19.8,2.1-7.5,,,,,,
,,,,,,,,,,
Name,Primeweld 81-K2,,,,,,,,,
Material,STEEL,Process type,FCAW,,,,,,,
Elements,C,Mn,Si,Ni,,,,,,
wt%,0.04,1.24,0.27,1.56,,,,,,
Diameter [mm],Current [A],Voltage [V],Wire Feed Speed [m/min],Deposition Rate [kg/h], Efficiency [%],,,,,
1.2,170-310,23-35,6.0-16.5,2.5-6.2,,,,,,
,,,,,,,,,,
Name,Primeweld 81-Ni1,,,,,,,,,
Material,STEEL,Process type,FCAW,,,,,,,
Elements,C,Mn,Si,Ni,,,,,,
wt%,0.05,1.15,0.34,0.96,,,,,,
Diameter [mm],Current [A],Voltage [V],Wire Feed Speed [m/min],Deposition Rate [kg/h], Efficiency [%],,,,,
1.2,170-310,23-35,6.0-16.5,2.5-6.2,,,,,,
1.4,180-400,23-38,4.0-13.5,2.6-7.1,,,,,,
,,,,,,,,,,
Name,Primeweld 81-Ni1M,,,,,,,,,
Material,STEEL,Process type,FCAW,,,,,,,
Elements,C,Mn,Si,Ni,,,,,,
wt%,0.03,1.29,0.34,0.9,,,,,,
Diameter [mm],Current [A],Voltage [V],Wire Feed Speed [m/min],Deposition Rate [kg/h], Efficiency [%],,,,,
1.2,170-310,23-35,6.0-16.5,2.5-6.2,,,,,,
,,,,,,,,,,
Name,FILARC PZ6163,,,,,,,,,
Material,STAINLESS STEEL,Process type,FCAW,,,,,,,
Elements,C,Mn,Si,Cr,Mo,,,,,
wt%,0.17,0.53,0.83,16.6,1.08,,,,,
Diameter [mm],Current [A],Voltage [V],Wire Feed Speed [m/min],Deposition Rate [kg/h], Efficiency [%],,,,,
1.6,150-450,21-40,2.4-11.9,1.8-9.0,,,,,,
,,,,,,,,,,
Name,FILARC PZ6166,,,,,,,,,
Material,STAINLESS STEEL,Process type,FCAW,,,,,,,
Elements,C,Mn,Si,Ni,Cr,Mo,,,,
wt%,1.13,0.72,4.43,12.8,0.43,,,,,
Diameter [mm],Current [A],Voltage [V],Wire Feed Speed [m/min],Deposition Rate [kg/h], Efficiency [%],,,,,
1.2,150-350,18-34,5.3-16.4,2.2-7.0,,,,,,
,,,,,,,,,,
Name,Shield-Bright 2209,,,,,,,,,
Material,STAINLESS STEEL,Process type,FCAW,,,,,,,
Elements,C,Mn,Si,Ni,Cr,Mo,N,,,
wt%,0.03,1.05,0.45,8.85,22.95,3.44,0.16,,,
Diameter [mm],Current [A],Voltage [V],Wire Feed Speed [m/min],Deposition Rate [kg/h], Efficiency [%],,,,,
1.2,130-220,25-30,5.8-14.4,1.9-4.6,,,,,,
1.6,170-300,25-29,3.9-8.2,2.4-5.2,,,,,,
,,,,,,,,,,
Name,Shield-Bright 2594,,,,,,,,,
Material,STAINLESS STEEL,Process type,FCAW,,,,,,,
Elements,C,Mn,Si,Ni,Cr,Mo,N,,,
wt%,0.03,0.95,0.62,9.68,25.34,3.59,0.23,,,
Diameter [mm],Current [A],Voltage [V],Wire Feed Speed [m/min],Deposition Rate [kg/h], Efficiency [%],,,,,
1.2,150-220,25-30,8.3-11.5,2.4-4.6,,,,,,
,,,,,,,,,,
Name,Shield-Bright 308H,,,,,,,,,
Material,STAINLESS STEEL,Process type,FCAW,,,,,,,
Elements,C,Mn,Si,Ni,Cr,,,,,
wt%,0.05,1.08,0.87,9.65,19.21,,,,,
Diameter [mm],Current [A],Voltage [V],Wire Feed Speed [m/min],Deposition Rate [kg/h], Efficiency [%],,,,,
1.2,130-220,24-29,5.8-14.4,1.9-4.6,,,,,,
,,,,,,,,,,
Name,Shield-Bright 308L,,,,,,,,,
Material,STAINLESS STEEL,Process type,FCAW,,,,,,,
Elements,C,Mn,Si,Ni,Cr,,,,,
wt%,0.03,1.2,0.9,10,19,,,,,
Diameter [mm],Current [A],Voltage [V],Wire Feed Speed [m/min],Deposition Rate [kg/h], Efficiency [%],,,,,
1.2,130-220,24-29,5.8-14.4,1.9-4.6,,,,,,
,,,,,,,,,,
Name,Shield-Bright 308L,,,,,,,,,
Material,STAINLESS STEEL,Process type,FCAW,,,,,,,
Elements,C,Mn,Si,Ni,Cr,,,,,
wt%,0.022,1.4,0.9,9.9,19.6,,,,,
Diameter [mm],Current [A],Voltage [V],Wire Feed Speed [m/min],Deposition Rate [kg/h], Efficiency [%],,,,,
1.2,150-250,25-32,8.0-16.0,2.5-7.0,,,,,,
1.6,200-350,26-34,4.0-11.0,3.0-7.5,,,,,,
,,,,,,,,,,
Name,Shield-Bright 309L,,,,,,,,,
Material,STAINLESS STEEL,Process type,FCAW,,,,,,,
Elements,C,Mn,Si,Ni,Cr,,,,,
wt%,0.03,1.3,0.9,12.5,23.5,,,,,
Diameter [mm],Current [A],Voltage [V],Wire Feed Speed [m/min],Deposition Rate [kg/h], Efficiency [%],,,,,
1.2,130-220,24-29,5.8-14.4,1.9-4.6,,,,,,
,,,,,,,,,,
Name,Shield-Bright 309L,,,,,,,,,
Material,STAINLESS STEEL,Process type,FCAW,,,,,,,
Elements,C,Mn,Si,Ni,Cr,,,,,
wt%,0.03,1.4,0.8,12.5,24.5,,,,,
Diameter [mm],Current [A],Voltage [V],Wire Feed Speed [m/min],Deposition Rate [kg/h], Efficiency [%],,,,,
1.2,150-250,25-32,8.0-16.0,2.5-7.0,,,,,,
1.6,200-350,26-34,4.0-11.0,3.0-7.5,,,,,,
,,,,,,,,,,
Name,Shield-Bright 309LMo,,,,,,,,,
Material,STAINLESS STEEL,Process type,FCAW,,,,,,,
Elements,C,Mn,Si,Ni,Cr,Mo,,,,
wt%,0.03,1.267,0.63,12.55,22.5,2.69,,,,
Diameter [mm],Current [A],Voltage [V],Wire Feed Speed [m/min],Deposition Rate [kg/h], Efficiency [%],,,,,
1.2,130-220,24-29,5.8-14.4,1.9-4.6,,,,,,
,,,,,,,,,,
Name,Shield-Bright 309LMo,,,,,,,,,
Material,STAINLESS STEEL,Process type,FCAW,,,,,,,
Elements,C,Mn,Si,Ni,Cr,Mo,,,,
wt%,0.03,1.2,0.75,13.5,23.5,2.5,,,,
Diameter [mm],Current [A],Voltage [V],Wire Feed Speed [m/min],Deposition Rate [kg/h], Efficiency [%],,,,,
1.2,150-250,25-32,8.0-16.0,2.5-7.0,,,,,,
,,,,,,,,,,
Name,Shield-Bright 316L,,,,,,,,,
Material,STAINLESS STEEL,Process type,FCAW,,,,,,,
Elements,C,Mn,Si,Ni,Cr,Mo,,,,
wt%,0.03,1.3,0.6,12,18.5,2.7,,,,
Diameter [mm],Current [A],Voltage [V],Wire Feed Speed [m/min],Deposition Rate [kg/h], Efficiency [%],,,,,
1.2,130-220,24-29,5.8-14.4,1.9-4.6,,,,,,
,,,,,,,,,,
Name,Shield-Bright 316L,,,,,,,,,
Material,STAINLESS STEEL,Process type,FCAW,,,,,,,
Elements,C,Mn,Si,Ni,Cr,Mo,,,,
wt%,0.03,1.3,0.6,12,18.5,2.7,,,,
Diameter [mm],Current [A],Voltage [V],Wire Feed Speed [m/min],Deposition Rate [kg/h], Efficiency [%],,,,,
1.2,150-250,25-32,8.0-16.0,2.5-7.0,,,,,,
1.6,200-350,26-34,4.0-11.0,3.0-7.5,,,,,,
,,,,,,,,,,
Name,Shield-Bright 347,,,,,,,,,
Material,STAINLESS STEEL,Process type,FCAW,,,,,,,
Elements,C,Mn,Si,Ni,Cr,,,,,
wt%,0.03,1.2,0.9,9.8,19.3,,,,,
Diameter [mm],Current [A],Voltage [V],Wire Feed Speed [m/min],Deposition Rate [kg/h], Efficiency [%],,,,,
1.2,130-220,24-29,5.8-14.4,1.9-4.6,,,,,,
,,,,,,,,,,
Name,Shield-Bright NiCrMo-3,,,,,,,,,
Material,NICKEL,Process type,FCAW,,,,,,,
Elements,C,Mn,Si,Ni,Cr,Mo,Fe,Nb,Nb+Ta,Ti
wt%,0.023,0.24,0.36,64.3,21.89,8.63,0.52,3.8,3.57,0.18
Diameter [mm],Current [A],Voltage [V],Wire Feed Speed [m/min],Deposition Rate [kg/h], Efficiency [%],,,,,
1.2,130-210,23-32,5.8-13.8,1.9-4.2,,,,,,
,,,,,,,,,,
Name,Coreshield 8,,,,,,,,,
Material,STEEL,Process type,FCAW-S,,,,,,,
Elements,C,Mn,Si,Al,,,,,,
wt%,0.17,0.45,0.12,0.5,,,,,,
Diameter [mm],Current [A],Voltage [V],Wire Feed Speed [m/min],Deposition Rate [kg/h], Efficiency [%],,,,,
1.6,155-240,21-25,3.8-7.6,1.9-3.7,,,,,,
,,,,,,,,,,
Name,Coreshield 15,,,,,,,,,
Material,STEEL,Process type,FCAW-S,,,,,,,
Elements,C,Mn,Si,Al,,,,,,
wt%,0.23,0.7,0.4,1.98,,,,,,
Diameter [mm],Current [A],Voltage [V],Wire Feed Speed [m/min],Deposition Rate [kg/h], Efficiency [%],,,,,
0.8,40-100,14-16,3.0-7.0,,,,,,,
,,,,,,,,,,
Name,Coreweld 46 LS,,,,,,,,,
Material,STEEL,Process type,MCAW,,,,,,,
Elements,C,Mn,Si,Ni,,,,,,
wt%,0.04,1.25,0.63,0.35,,,,,,
Diameter [mm],Current [A],Voltage [V],Wire Feed Speed [m/min],Deposition Rate [kg/h], Efficiency [%],,,,,
1.2,100-360,16-32,1.8-13.0,1.3-8.0,,,,,,
1.4,150-380,18-34,2.5-9.0,1.8-7.0,,,,,,
1.6,150-450,17-36,2.0-9.3,1.7-7.8,,,,,,
,,,,,,,,,,
Name,FILARC PZ6102,,,,,,,,,
Material,STEEL,Process type,MCAW,,,,,,,
Elements,C,Mn,Si,,,,,,,
wt%,0.075,1.55,0.65,,,,,,,
Diameter [mm],Current [A],Voltage [V],Wire Feed Speed [m/min],Deposition Rate [kg/h], Efficiency [%],,,,,
1.2,130-350,16-34,4.6-18.5,2.0-8.0,,,,,,
1.4,150-380,18-34,2.5-9.0,1.8-7.0,,,,,,
1.6,150-450,17-36,2.0-9.3,1.7-7.8,,,,,,
,,,,,,,,,,
Name,FILARC PZ6103,,,,,,,,,
Material,STEEL,Process type,MCAW,,,,,,,
Elements,C,Mn,Si,,,,,,,
wt%,0.066,1.36,0.85,,,,,,,
Diameter [mm],Current [A],Voltage [V],Wire Feed Speed [m/min],Deposition Rate [kg/h], Efficiency [%],,,,,
1.2,150-350,21-35,5.0-21.3,2.1-9.0,,,,,,
1.4,150-350,18-33,3.5-12.1,2.1-7.2,,,,,,
1.6,150-450,17-34,2.7-12.3,2.1-9.6,,,,,,
,,,,,,,,,,
Name,FILARC PZ6104,,,,,,,,,
Material,STEEL,Process type,MCAW,,,,,,,
Elements,C,Mn,Si,Ni,,,,,,
wt%,0.061,1.4,0.47,0.85,,,,,,
Diameter [mm],Current [A],Voltage [V],Wire Feed Speed [m/min],Deposition Rate [kg/h], Efficiency [%],,,,,
1.2,150-350,21-35,5.0-21.3,2.1-9.0,,,,,,
1.6,150-450,17-34,2.7-12.3,2.1-9.6,,,,,,
,,,,,,,,,,
Name,FILARC PZ6105R,,,,,,,,,
Material,STEEL,Process type,MCAW,,,,,,,
Elements,C,Mn,Si,,,,,,,
wt%,0.045,1.8,0.8,,,,,,,
Diameter [mm],Current [A],Voltage [V],Wire Feed Speed [m/min],Deposition Rate [kg/h], Efficiency [%],,,,,
1.2,100-350,14-32,1.8-18.5,1.3-8.0,,,,,,
1.4,150-350,18-33,3.5-12.1,2.1-7.2,,,,,,
1.6,250-450,28-38,4.3-10.7,3.4-8.5,,,,,,
,,,,,,,,,,
Name,OK Tubrod 14.10,,,,,,,,,
Material,STEEL,Process type,MCAW,,,,,,,
Elements,C,Mn,Si,,,,,,,
wt%,0.075,1.55,0.65,,,,,,,
Diameter [mm],Current [A],Voltage [V],Wire Feed Speed [m/min],Deposition Rate [kg/h], Efficiency [%],,,,,
1.2,130-350,16-34,4.6-18.5,2.0-8.0,,,,,,
,,,,,,,,,,
Name,OK Tubrod 14.11,,,,,,,,,
Material,STEEL,Process type,MCAW,,,,,,,
Elements,C,Mn,Si,,,,,,,
wt%,0.05,1.9,0.9,,,,,,,
Diameter [mm],Current [A],Voltage [V],Wire Feed Speed [m/min],Deposition Rate [kg/h], Efficiency [%],,,,,
1.2,100-350,14-32,1.8-18.5,1.3-8.0,,,,,,
1.4,150-350,18-33,3.5-12.1,2.1-7.2,,,,,,
,,,,,,,,,,
Name,OK Tubrod 14.12,,,,,,,,,
Material,STEEL,Process type,MCAW,,,,,,,
Elements,C,Mn,Si,,,,,,,
wt%,0.08,1.43,0.6,,,,,,,
Diameter [mm],Current [A],Voltage [V],Wire Feed Speed [m/min],Deposition Rate [kg/h], Efficiency [%],,,,,
1,80-250,14-30,2.5-10.0,1.2-4.2,,,,,,
1.2,100-320,16-32,1.8-12.0,1.3-7.5,,,,,,
1.4,120-380,16-34,2.0-9.0,1.6-7.5,,,,,,
1.6,140-450,18-36,1.5-8.5,1.6-8.0,,,,,,
,,,,,,,,,,
Name,OK Tubrod 14.13,,,,,,,,,
Material,STEEL,Process type,MCAW,,,,,,,
Elements,C,Mn,Si,,,,,,,
wt%,0.08,1.51,0.63,,,,,,,
Diameter [mm],Current [A],Voltage [V],Wire Feed Speed [m/min],Deposition Rate [kg/h], Efficiency [%],,,,,
1.2,100-320,16-32,1.8-12.0,1.3-7.5,,,,,,
1.4,120-380,16-34,2.0-9.0,1.6-7.5,,,,,,
1.6,140-450,18-36,1.5-8.5,1.6-8.0,,,,,,
,,,,,,,,,,
Name,OK Tubrod 14.01,,,,,,,,,
Material,Unknown,Process type,Unknown,,,,,,,
Elements,C,Mn,Si,Cu,,,,,,
wt%,0.07,1.35,0.58,0.48,,,,,,
Diameter [mm],Current [A],Voltage [V],Wire Feed Speed [m/min],Deposition Rate [kg/h], Efficiency [%],,,,,
1.2,100-320,16-32,1.8-12.0,1.3-7.5,,,,,,
,,,,,,,,,,
Name,OK Tubrod 14.02,,,,,,,,,
Material,Unknown,Process type,Unknown,,,,,,,
Elements,C,Mn,Si,Mo,,,,,,
wt%,0.06,1.27,0.58,0.51,,,,,,
Diameter [mm],Current [A],Voltage [V],Wire Feed Speed [m/min],Deposition Rate [kg/h], Efficiency [%],,,,,
1.2,100-320,16-32,1.8-12.0,1.3-7.5,,,,,,
1.6,140-450,18-36,1.5-8.5,1.6-8.0,,,,,,
,,,,,,,,,,
Name,OK Tubrod 14.03,,,,,,,,,
Material,Unknown,Process type,Unknown,,,,,,,
Elements,C,Mn,Si,Ni,Mo,,,,,
wt%,0.07,1.6,0.5,2.25,0.56,,,,,
Diameter [mm],Current [A],Voltage [V],Wire Feed Speed [m/min],Deposition Rate [kg/h], Efficiency [%],,,,,
1.2,100-320,16-32,1.8-12.0,1.3-7.5,,,,,,
1.4,120-380,16-34,2.0-9.0,1.6-7.5,,,,,,
1.6,140-450,18-36,1.5-8.5,1.6-8.0,,,,,,
,,,,,,,,,,
Name,OK Tubrod 14.04,,,,,,,,,
Material,Unknown,Process type,Unknown,,,,,,,
Elements,C,Mn,Si,Ni,,,,,,
wt%,0.05,0.98,0.4,2.26,,,,,,
Diameter [mm],Current [A],Voltage [V],Wire Feed Speed [m/min],Deposition Rate [kg/h], Efficiency [%],,,,,
1.2,100-320,16-32,1.8-12.0,1.3-7.5,,,,,,
1.4,120-380,16-34,2.0-9.0,1.6-7.5,,,,,,
,,,,,,,,,,
Name,OK Tubrod 14.05,,,,,,,,,
Material,Unknown,Process type,Unknown,,,,,,,
Elements,C,Mn,Si,Ni,,,,,,
wt%,0.05,1.36,0.52,0.91,,,,,,
Diameter [mm],Current [A],Voltage [V],Wire Feed Speed [m/min],Deposition Rate [kg/h], Efficiency [%],,,,,
1,80-250,14-30,2.5-10.0,1.2-4.2,,,,,,
1.2,100-320,16-32,1.8-12.0,1.3-7.5,,,,,,
,,,,,,,,,,
Name,Arcaloy MC308L,,,,,,,,,
Material,STAINLESS STEEL,Process type,MCAW,,,,,,,
Diameter [mm],Current [A],Voltage [V],Wire Feed Speed [m/min],Deposition Rate [kg/h], Efficiency [%],,,,,
1.2,144,16,406,1.9,99.3,,,,,
1.2,245,25,673,3.2,99.3,,,,,
1.2,321,26,939,4.5,99.4,,,,,
1.2,390,28,1206,5.9,98.5,,,,,
1.2,441,30,1473,7.2,99.2,,,,,
1.6,212,23,368,3.1,99.2,,,,,
1.6,285,23,571,4.9,98.8,,,,,
1.6,332,26,762,6.2,98.1,,,,,
1.6,420,28,965,8.3,99.5,,,,,
1.6,500,31,1168,10.22,98.9,,,,,
,,,,,,,,,,
Name,Arcaloy MC309L,,,,,,,,,
Material,STAINLESS STEEL,Process type,MCAW,,,,,,,
Diameter [mm],Current [A],Voltage [V],Wire Feed Speed [m/min],Deposition Rate [kg/h], Efficiency [%],,,,,
1.2,144,16,406,1.9,99.3,,,,,
1.2,245,25,673,3.2,99.3,,,,,
1.2,321,26,939,4.5,99.4,,,,,
1.2,390,28,1206,5.9,98.5,,,,,
1.2,441,30,1473,7.2,99.2,,,,,
1.6,212,23,368,3.1,99.2,,,,,
1.6,285,23,571,4.9,98.8,,,,,
1.6,332,26,762,6.2,98.1,,,,,
1.6,420,28,965,8.3,99.5,,,,,
1.6,500,31,1168,10.22,98.9,,,,,
,,,,,,,,,,
Name,Arcaloy MC316L,,,,,,,,,
Material,STAINLESS STEEL,Process type,MCAW,,,,,,,
Diameter [mm],Current [A],Voltage [V],Wire Feed Speed [m/min],Deposition Rate [kg/h], Efficiency [%],,,,,
1.2,144,16,406,1.9,99.3,,,,,
1.2,245,25,673,3.2,99.3,,,,,
1.2,321,26,939,4.5,99.4,,,,,
1.2,390,28,1206,5.9,98.5,,,,,
1.2,441,30,1473,7.2,99.2,,,,,
1.6,212,23,368,3.1,99.2,,,,,
1.6,285,23,571,4.9,98.8,,,,,
1.6,332,26,762,6.2,98.1,,,,,
1.6,420,28,965,8.3,99.5,,,,,
1.6,500,31,1168,10.22,98.9,,,,,
,,,,,,,,,,
Name,Arcaloy MC409Ti,,,,,,,,,
Material,STAINLESS STEEL,Process type,MCAW,,,,,,,
Diameter [mm],Current [A],Voltage [V],Wire Feed Speed [m/min],Deposition Rate [kg/h], Efficiency [%],,,,,
1.2,200,20,533,,,,,,,
1.2,215,21,584,,,,,,,
1.2,234,22,635,,,,,,,
1.2,290,24,762,,,,,,,
1.2,323,24,889,,,,,,,
,,,,,,,,,,
Name,Arcaloy MC439Ti,,,,,,,,,
Material,STAINLESS STEEL,Process type,MCAW,,,,,,,
Diameter [mm],Current [A],Voltage [V],Wire Feed Speed [m/min],Deposition Rate [kg/h], Efficiency [%],,,,,
1.2,200,20,533,,,,,,,
1.2,215,21,584,,,,,,,
1.2,234,22,635,,,,,,,
1.2,290,24,762,,,,,,,
1.2,323,24,889,,,,,,,
,,,,,,,,,,
Name,Arcaloy MC18CrCb,,,,,,,,,
Material,STAINLESS STEEL,Process type,MCAW,,,,,,,
Diameter [mm],Current [A],Voltage [V],Wire Feed Speed [m/min],Deposition Rate [kg/h], Efficiency [%],,,,,
1.2,200,20,533,,,,,,,
1.2,215,21,584,,,,,,,
1.2,234,22,635,,,,,,,
1.2,290,24,762,,,,,,,
1.2,323,24,889,,,,,,,
,,,,,,,,,,
Name,OK Tubrod 15.30,,,,,,,,,
Material,STAINLESS STEEL,Process type,MCAW,,,,,,,
Diameter [mm],Current [A],Voltage [V],Wire Feed Speed [m/min],Deposition Rate [kg/h], Efficiency [%],,,,,
1.2,150-350,18-34,5.3-16.4,2.2-7.0,,,,,,
1.6,150-450,18-39,2.4-11.2,1.8-10.0,,,,,,
,,,,,,,,,,
Name,OK Tubrod 15.31,,,,,,,,,
Material,STAINLESS STEEL,Process type,MCAW,,,,,,,
Diameter [mm],Current [A],Voltage [V],Wire Feed Speed [m/min],Deposition Rate [kg/h], Efficiency [%],,,,,
1.2,150-350,18-34,5.3-16.4,2.2-7.0,,,,,,
1.6,150-450,18-39,2.4-11.2,1.8-10.0,,,,,,
,,,,,,,,,,
Name,OK Tubrod 15.34,,,,,,,,,
Material,STAINLESS STEEL,Process type,MCAW,,,,,,,
Diameter [mm],Current [A],Voltage [V],Wire Feed Speed [m/min],Deposition Rate [kg/h], Efficiency [%],,,,,
1.2,150-350,18-34,5.3-16.4,2.2-7.0,,,,,,
,,,,,,,,,,
Name,OK Tubrod 15.37,,,,,,,,,
Material,STAINLESS STEEL,Process type,MCAW,,,,,,,
Elements,C,Mn,Si,Ni,Cr,Mo,N,,,
wt%,0.016,0.78,0.63,8.6,21.7,2.8,0.13,,,
Diameter [mm],Current [A],Voltage [V],Wire Feed Speed [m/min],Deposition Rate [kg/h], Efficiency [%],,,,,
1.2,150-350,18-34,5.3-16.4,2.2-7.0,,,,,,
,,,,,,,,,,
Name,NICORE 55,,,,,,,,,
Material,CAST IRON,Process type,MCAW,,,,,,,
Elements,C,Mn,Si,Ni,Al,,,,,
wt%,1.04,0.23,0.71,45.3,0.01,,,,,
Diameter [mm],Current [A],Voltage [V],Wire Feed Speed [m/min],Deposition Rate [kg/h], Efficiency [%],,,,,
1.2,220-250,28-30,,,,,,,,
,,,,,,,,,,
Name,OK Tubrodur 12Cr S,,,,,,,,,
Material,HARDFACING,Process type,MCAW,,,,,,,
Elements,C,Mn,Si,Ni,Cr,Mo,V,N,Nb,
wt%,0.05,0.86,0.51,3.88,11.9,1.02,0.1,0.061,0.11,
Diameter [mm],Current [A],Voltage [V],Wire Feed Speed [m/min],Deposition Rate [kg/h], Efficiency [%],,,,,
3,400-700,28-36,2.5-5.5,5.5-12.0,,,,,,
,,,,,,,,,,
Name,OK Tubrodur 13Cr G,,,,,,,,,
Material,HARDFACING,Process type,MCAW,,,,,,,
Elements,C,Mn,Si,Ni,Cr,Mo,V,Nb,,
wt%,0.15,1.14,0.31,2.23,12.53,1.4,0.23,0.23,,
Diameter [mm],Current [A],Voltage [V],Wire Feed Speed [m/min],Deposition Rate [kg/h], Efficiency [%],,,,,
1.6,200-260,28-30,,,,,,,,
,,,,,,,,,,
Name,or OK Flux 10.61.,,,,,,,,,
Material,Unknown,Process type,Unknown,,,,,,,
Diameter [mm],Current [A],Voltage [V],Wire Feed Speed [m/min],Deposition Rate [kg/h], Efficiency [%],,,,,
2.4,250-450,28-38,2.0-5.0,4.0-9.0,,,,,,
3,400-700,28-36,2.5-5.5,5.5-12.0,,,,,,
,,,,,,,,,,
Name,OK Tubrodur 13Mn O/G,,,,,,,,,
Material,HARDFACING,Process type,MCAW,,,,,,,
Elements,C,Mn,Si,Ni,Al,,,,,
wt%,0.85,11.78,0.63,2.95,0.38,,,,,
Diameter [mm],Current [A],Voltage [V],Wire Feed Speed [m/min],Deposition Rate [kg/h], Efficiency [%],,,,,
1.6,150-260,24-30,2.0-4.2,2.5-3.2,,,,,,
,,,,,,,,,,
Name,OK Tubrodur 15CrMn O/G,,,,,,,,,
Material,HARDFACING,Process type,MCAW,,,,,,,
Elements,C,Mn,Si,Ni,Cr,Mo,V,,,
wt%,0.3,13.5,0.5,1.75,16,0.8,0.65,,,
Diameter [mm],Current [A],Voltage [V],Wire Feed Speed [m/min],Deposition Rate [kg/h], Efficiency [%],,,,,
1.2,150-250,28-37,6.5-21.5,3.3-7.2,,,,,,
1.6,200-330,24-33,5.0-12.0,3.7-8.0,,,,,,
,,,,,,,,,,
Name,OK Tubrodur 23Cr S,,,,,,,,,
Material,HARDFACING,Process type,MCAW,,,,,,,
Elements,C,Mn,Si,Ni,Cr,Mo,,,,
wt%,0.04,0.23,0.77,4,23.4,1.3,,,,
Diameter [mm],Current [A],Voltage [V],Wire Feed Speed [m/min],Deposition Rate [kg/h], Efficiency [%],,,,,
3,400-700,28-36,2.5-5.5,5.5-12.0,,,,,,
,,,,,,,,,,
Name,OK Tubrodur 30 O M,,,,,,,,,
Material,HARDFACING,Process type,MCAW,,,,,,,
Elements,C,Mn,Si,Cr,Al,,,,,
wt%,0.1,1.41,0.43,2.94,1.37,,,,,
Diameter [mm],Current [A],Voltage [V],Wire Feed Speed [m/min],Deposition Rate [kg/h], Efficiency [%],,,,,
1.6,150-300,25-36,5.0-12.6,2.4-6.8,,,,,,
2.4,250-550,26-40,2.5-9.0,3.7-11.4,,,,,,
,,,,,,,,,,
Name,OK Tubrodur 35 G M,,,,,,,,,
Material,HARDFACING,Process type,MCAW,,,,,,,
Elements,C,Mn,Si,Cr,,,,,,
wt%,0.21,1.4,1.1,1.47,,,,,,
Diameter [mm],Current [A],Voltage [V],Wire Feed Speed [m/min],Deposition Rate [kg/h], Efficiency [%],,,,,
1.6,250-350,28-34,5.0-12.6,2.4-6.8,,,,,,
,,,,,,,,,,
Name,OK Tubrodur 35 O M,,,,,,,,,
Material,HARDFACING,Process type,MCAW,,,,,,,
Elements,C,Mn,Si,Ni,Cr,Mo,Al,,,
wt%,0.14,1.1,0.28,2.23,1.04,0.48,1.5,,,
Diameter [mm],Current [A],Voltage [V],Wire Feed Speed [m/min],Deposition Rate [kg/h], Efficiency [%],,,,,
1.2,150-250,28-37,6.5-21.5,3.3-7.2,,,,,,
1.6,150-300,25-36,5.0-12.6,2.4-6.8,,,,,,
,,,,,,,,,,
Name,OK Tubrodur 35 S M,,,,,,,,,
Material,HARDFACING,Process type,MCAW,,,,,,,
Elements,C,Mn,Si,Cr,,,,,,
wt%,0.21,1.4,1.1,1.47,,,,,,
Diameter [mm],Current [A],Voltage [V],Wire Feed Speed [m/min],Deposition Rate [kg/h], Efficiency [%],,,,,
3,400-700,28-36,2.5-5.5,5.5-12.0,,,,,,
4,500-900,28-34,2.0-5.0,6.5-12.5,,,,,,
,,,,,,,,,,
Name,OK Tubrodur 40 O M,,,,,,,,,
Material,HARDFACING,Process type,MCAW,,,,,,,
Elements,C,Mn,Si,Ni,Cr,Mo,Al,,,
wt%,0.14,1.59,0.62,0.55,4.64,0.49,1.55,,,
Diameter [mm],Current [A],Voltage [V],Wire Feed Speed [m/min],Deposition Rate [kg/h], Efficiency [%],,,,,
1.6,150-300,25-36,5.0-12.6,2.4-6.8,,,,,,
,,,,,,,,,,
Name,OK Tubrodur 40 S M,,,,,,,,,
Material,HARDFACING,Process type,MCAW,,,,,,,
Elements,C,Mn,Si,Cr,Mo,,,,,
wt%,0.15,1.14,0.51,4.07,0.77,,,,,
Diameter [mm],Current [A],Voltage [V],Wire Feed Speed [m/min],Deposition Rate [kg/h], Efficiency [%],,,,,
3,400-700,28-36,2.5-5.5,5.5-12.0,,,,,,
4,500-900,28-34,2.0-5.0,6.5-12.5,,,,,,
,,,,,,,,,,
Name,OK Tubrodur 53 G M,,,,,,,,,
Material,HARDFACING,Process type,MCAW,,,,,,,
Elements,C,Mn,Si,Cr,Mo,V,Co,W,,
wt%,0.33,1.14,0.94,1.76,0.44,0.4,2.03,8.17,,
Diameter [mm],Current [A],Voltage [V],Wire Feed Speed [m/min],Deposition Rate [kg/h], Efficiency [%],,,,,
1.6,150-450,21-40,2.4-11.9,1.8-9.0,,,,,,
,,,,,,,,,,
Name,OK Tubrodur 55 O A,,,,,,,,,
Material,HARDFACING,Process type,MCAW,,,,,,,
Elements,C,Mn,Si,Cr,Mo,V,,,,
wt%,3.6,0.88,0.53,22.5,3.5,0.5,,,,
Diameter [mm],Current [A],Voltage [V],Wire Feed Speed [m/min],Deposition Rate [kg/h], Efficiency [%],,,,,
1.6,150-300,25-36,5.0-12.6,2.4-6.8,,,,,,
,,,,,,,,,,
Name,OK Tubrodur 58 O/G M,,,,,,,,,
Material,HARDFACING,Process type,MCAW,,,,,,,
Elements,C,Mn,Si,Cr,Mo,Al,,,,
wt%,0.42,1.22,0.31,4.89,1.14,0.6,,,,
Diameter [mm],Current [A],Voltage [V],Wire Feed Speed [m/min],Deposition Rate [kg/h], Efficiency [%],,,,,
1.6,200-300,28-36,7.0-12.6,2.4-5.5,,,,,,
,,,,,,,,,,
Name,OK Tubrodur 58 S M,,,,,,,,,
Material,HARDFACING,Process type,MCAW,,,,,,,
Elements,C,Mn,Si,Cr,Mo,,,,,
wt%,0.45,1.61,0.68,5.2,1.25,,,,,
Diameter [mm],Current [A],Voltage [V],Wire Feed Speed [m/min],Deposition Rate [kg/h], Efficiency [%],,,,,
3,400-700,28-36,2.5-5.5,5.5-12.0,,,,,,
,,,,,,,,,,
Name,OK Tubrodur 60 G M,,,,,,,,,
Material,HARDFACING,Process type,MCAW,,,,,,,
Elements,C,Mn,Si,Cr,Mo,,,,,
wt%,0.67,0.78,0.71,5.33,1,,,,,
Diameter [mm],Current [A],Voltage [V],Wire Feed Speed [m/min],Deposition Rate [kg/h], Efficiency [%],,,,,
1.2,150-350,18-34,5.3-16.4,2.2-7.0,,,,,,
1.6,150-450,21-40,2.4-11.9,1.8-9.0,,,,,,
,,,,,,,,,,
Name,OK Tubrodur 200 O D,,,,,,,,,
Material,HARDFACING,Process type,MCAW,,,,,,,
Elements,C,Mn,Si,Ni,Cr,,,,,
wt%,0.026,5.12,0.48,8.7,19.1,,,,,
Diameter [mm],Current [A],Voltage [V],Wire Feed Speed [m/min],Deposition Rate [kg/h], Efficiency [%],,,,,
1.6,150-450,21-40,2.4-11.9,1.8-9.0,,,,,,
,,,,,,,,,,
Name,OK Flux 10.71,,,,,,,,,
Material,Unknown,Process type,Unknown,,,,,,,
Elements,C,Mn,Si,,,,,,,
wt%,0.06,1.52,0.47,,,,,,,
Diameter [mm],Current [A],Voltage [V],Wire Feed Speed [m/min],Deposition Rate [kg/h], Efficiency [%],,,,,
2.4,250-450,28-38,2.0-5.0,4.0-9.0,,,,,,
3,400-700,28-40,2.5-5.5,5.5-12.0,,,,,,
4,500-850,28-40,2.0-5.0,6.5-12.5,,,,,,
,,,,,,,,,,
Name,OK Flux 10.62,,,,,,,,,
Material,Unknown,Process type,Unknown,,,,,,,
Elements,C,Mn,Si,,,,,,,
wt%,0.07,1.61,0.59,,,,,,,
Diameter [mm],Current [A],Voltage [V],Wire Feed Speed [m/min],Deposition Rate [kg/h], Efficiency [%],,,,,
2.4,250-350,28-38,1.5-2.5,3.5-9.5,,,,,,
3,400-800,28-40,2.5-6.0,6.0-14.5,,,,,,
4,500-900,28-40,2.0-5.5,7.0-18.0,,,,,,
,,,,,,,,,,
Name,OK Flux 10.71,,,,,,,,,
Material,Unknown,Process type,Unknown,,,,,,,
Elements,C,Mn,Si,Cr,Mo,,,,,
wt%,0.07,1.05,0.45,1.18,0.51,,,,,
Diameter [mm],Current [A],Voltage [V],Wire Feed Speed [m/min],Deposition Rate [kg/h], Efficiency [%],,,,,
2.4,250-450,28-38,2.0-5.0,4.0-9.0,,,,,,
,,,,,,,,,,
Name,with OK Flux 10.71,,,,,,,,,
Material,Unknown,Process type,Unknown,,,,,,,
Elements,C,Mn,Si,Ni,,,,,,
wt%,0.08,1.61,0.24,0.65,,,,,,
Diameter [mm],Current [A],Voltage [V],Wire Feed Speed [m/min],Deposition Rate [kg/h], Efficiency [%],,,,,
2.4,250-500,28-38,1.5-2.5,3.5-9.5,,,,,,
3,400-800,28-40,2.5-6.0,6.0-14.5,,,,,,
4,500-900,28-40,2.0-5.5,7.0-18.0,,,,,,
,,,,,,,,,,
Name,OK Flux 10.62,,,,,,,,,
Material,Unknown,Process type,Unknown,,,,,,,
Elements,C,Mn,Si,Ni,Cu,,,,,
wt%,0.05,1.28,0.35,2.26,0.02,,,,,
Diameter [mm],Current [A],Voltage [V],Wire Feed Speed [m/min],Deposition Rate [kg/h], Efficiency [%],,,,,
4,500-900,28-40,2.0-5.5,7.0-18.0,,,,,,
,,,,,,,,,,
Name,OK Flux 10.62,,,,,,,,,
Material,Unknown,Process type,Unknown,,,,,,,
Elements,C,Mn,Si,Ni,Mo,,,,,
wt%,0.07,1.9,0.4,2.44,0.32,,,,,
Diameter [mm],Current [A],Voltage [V],Wire Feed Speed [m/min],Deposition Rate [kg/h], Efficiency [%],,,,,
2.4,250-500,28-38,1.5-2.5,3.5-9.5,,,,,,
3,300-700,28-38,2.5-5.5,6.0-12.5,,,,,,
3.2,350-750,28-38,2.5-5.0,5.5-13.5,,,,,,
4,450-900,28-40,2.0-5.5,7.0-18.0,,,,,,
,,,,,,,,,,
